Repository: OpenPrintTag/openprinttag-database

# OpenPrintTag Material Database

An open-source, community-driven database of 3D printing materials, brands, and packaging specifications. Part of the [OpenPrintTag](https://openprinttag.org) initiative.

**[Quick Start](#quick-start)** · **[Data Structure](#data-structure)** · **[Contributing](#contributing)** · **[Detailed Guides](CONTRIBUTING.md)**

---

## What is this?

This repository is a **publicly editable database** of 3D printing materials stored in human-readable YAML files. Think of it as a community wiki for filament specifications, but in a format that machines can also understand.

**What's inside:**
- **144 brands** — Material manufacturers from Prusament to Hatchbox
- **16,740 materials** — PLA, PETG, ASA, TPU and many more with detailed properties
- **19,370 packages** — Physical products with GTINs/barcodes
- **117 containers** — Spool specifications and dimensions

*Note: These values are generated automatically by* `scripts/update_stats.py` *— CI updates them after every merge to `main`. Do not edit them manually.*

All data follows the [OpenPrintTag Architecture](https://arch.openprinttag.org) schema and can be imported into any database or application.

---

### Option C: Edit YAML files directly

```bash

## Data Structure

```
data/
├── brands/                   # Material manufacturers and suppliers
│   └── {brand-slug}.yaml
├── materials/                # Material definitions with properties
│   └── {brand-slug}/
│       └── {material-slug}.yaml

# Material Database

An open-source, human-readable database of 3D printing materials, filament spools, and slicing profiles.

## Overview

This repository contains a comprehensive catalog of 3D printing materials and related data, stored as YAML files for maximum readability and Git-friendliness. The data is organized to be:

- **Human-readable**: YAML format with descriptive slugs
- **Tech-agnostic**: Can be imported into any database system
- **Git-friendly**: One file per entity enables clear diffs and easy reviews
- **Community-driven**: Accepts pull requests for updates and additions
- **Well-structured**: Comprehensive schema with validation

## Structure

```
data/
├── brands/                          # Material brands
├── materials/                       # Material definitions (organized by brand)
├── material-packages/               # Filament spools, resin bottles, etc.
├── material-containers/             # Spool and bottle specifications
├── devices/                         # Printers and accessories
│   ├── printers/

## File Naming Convention

All entity files use **slugified, human-readable names**:

- Lowercase alphanumeric characters
- Words separated by hyphens
- Example: `prusament-pla-galaxy-black.yaml`

Files are organized by brand when applicable:
- `materials/prusa-research/prusament-pla-galaxy-black.yaml`
- `material-packages/polymaker/polyterra-pla-army-green-1kg-spool.yaml`

### Materials

Individual material definitions (e.g., "Prusament PLA Galaxy Black").

**Location**: `data/materials/{brand-slug}/{material-slug}.yaml`

**Key Fields**:
- `uuid`: Unique identifier
- `slug`: Human-readable identifier
- `brand_slug`: Reference to brand
- `class`: FFF or SLA
- `type_id`: Reference to material type
- `properties`: Material-specific properties (temperatures, speeds, mechanical properties)
- `tags`: Material characteristics (UV-resistant, high-strength, etc.)
- `certifications`: Safety certifications (REACH, RoHS, FDA, etc.)
- `print_sheet_compatibility`: Build plate compatibility

### Material Packages

Physical products (spools, bottles) containing materials.

**Location**: `data/material-packages/{brand-slug}/{package-slug}.yaml`

**Key Fields**:
- `uuid`: Unique identifier
- `slug`: Human-readable identifier
- `gtin`: GTIN/EAN barcode
- `material_slug`: Reference to material
- `container_slug`: Reference to container
- `nominal_netto_full_weight`: Net weight in grams
- `filament_diameter`: Diameter in micrometers (FFF only)

### Material Containers

Spool and bottle specifications.

**Location**: `data/material-containers/{slug}.yaml`

**Key Fields**:
- Physical dimensions (diameter, width, height)
- Weight when empty
- Capacity (for SLA bottles)
- Connector type (for SLA bottles)

### Slicing Profiles

Print profiles for specific printers and materials.

**Generic Profiles**: `data/slicing-profiles/{slicer}/{slug}.yaml`
- Printer + quality level + material type

**Material-Specific Profiles**: `data/material-slicing-profiles/{slug}.yaml`
- Fine-tuned settings for specific material + printer combinations

### Adding a New Material

1. Create a material file: `data/materials/{brand-slug}/{material-slug}.yaml`
2. Add material packages: `data/material-packages/{brand-slug}/{package-slug}.yaml`
3. Optionally add slicing profiles
4. Run validation: `python3 scripts/validate.py`
5. Submit a pull request

## Data Format Guidelines

## Community

[Add links to discussion forums, contribution guidelines, etc.]

File: data/materials/prusament/pa11-carbon-fiber-black.yaml
uuid: 096a8c0e-acb9-5ec4-afee-44683ff65f8b
slug: pa11-carbon-fiber-black
brand_slug: prusament
name: PA11 Carbon Fiber Black
class: FFF
type_id: 24
abbreviation: ''
tags:
- contains-carbon-fiber
- abrasive
photos:
- url: https://file.myfilamentlist.com/f/new/9d9f4d7d1f09.png
  type: unspecified
properties:
  density: 1.11
  hardness_shore_d: 77
  min_print_temperature: 275
  max_print_temperature: 295
  preheat_temperature: 170
  min_bed_temperature: 95
  max_bed_temperature: 115
  chamber_temperature: 75
  min_chamber_temperature: 50
  max_chamber_temperature: 90

File: data/materials/prusament/pc-blend-carbon-fiber-black.yaml
uuid: 33b49ffc-27de-5f7b-806f-8fc013f5caa6
slug: pc-blend-carbon-fiber-black
brand_slug: prusament
name: PC Blend Carbon Fiber Black
class: FFF
type_id: 41
abbreviation: PC
primary_color:
  rgba: '#262727ff'
transmission_distance: 0.1
tags:
- contains-carbon-fiber
- blend
- abrasive
photos:
- url: https://file.myfilamentlist.com/f/new/f8968d48c87a.png
  type: unspecified
properties:
  density: 1.22
  hardness_shore_d: 83
  min_print_temperature: 275
  max_print_temperature: 295
  preheat_temperature: 170
  min_bed_temperature: 100
  max_bed_temperature: 120
  chamber_temperature: 90
  min_chamber_temperature: 60

File: data/materials/prusament/petg-carbon-fiber-black-2.yaml
uuid: b48facd6-6d0f-57da-87b1-fd81e8a4dc84
slug: petg-carbon-fiber-black-2
brand_slug: prusament
name: PETG Carbon Fiber Black
class: FFF
type_id: 13
abbreviation: PETG
primary_color:
  rgba: '#3b353aff'
transmission_distance: 0.3
tags:
- contains-carbon-fiber
- abrasive
photos:
- url: https://file.myfilamentlist.com/f/new/1a0fe3fe4a93.png
  type: unspecified
properties:
  density: 1.27
  hardness_shore_d: 77
  min_print_temperature: 255
  max_print_temperature: 275
  preheat_temperature: 170
  min_bed_temperature: 80
  max_bed_temperature: 100

File: data/materials/prusament/petg-carbon-fiber-black.yaml
uuid: b48facd6-6d0f-57da-87b1-fd81e8a4dc84
slug: petg-carbon-fiber-black
brand_slug: prusament
name: PETG Carbon Fiber Black
class: FFF
type_id: 14
abbreviation: ''
primary_color:
  rgba: '#3b353aff'
transmission_distance: 0.3
tags:
- contains-carbon-fiber
- abrasive
photos:
- url: https://file.myfilamentlist.com/f/new/1a0fe3fe4a93.png
  type: unspecified
properties:
  density: 1.27
  hardness_shore_d: 77
  min_print_temperature: 255
  max_print_temperature: 275
  preheat_temperature: 170
  min_bed_temperature: 80
  max_bed_temperature: 100

File: data/materials/prusament/pp-carbon-fiber-black.yaml
uuid: 76c83de4-e03b-510b-a364-f25e0b030487
slug: pp-carbon-fiber-black
brand_slug: prusament
name: PP Carbon Fiber Black
class: FFF
type_id: 15
abbreviation: PP
primary_color:
  rgba: '#292929ff'
tags:
- contains-carbon-fiber
- abrasive
photos:
- url: https://file.myfilamentlist.com/f/new/a39eb439eef5.png
  type: unspecified
properties:
  density: 0.81
  hardness_shore_d: 62
  min_print_temperature: 260
  max_print_temperature: 280
  preheat_temperature: 170
  min_bed_temperature: 65
  max_bed_temperature: 85
  chamber_temperature: 50
  min_chamber_temperature: 40
  max_chamber_temperature: 90

File: data/materials/prusament/prusament-pa11-carbon-fiber-black.yaml
uuid: 6a9237b9-321f-5701-a757-ddec980290db
slug: prusament-pa11-carbon-fiber-black
brand:
  slug: prusament
name: PA11 Carbon Fiber Black
class: FFF
type: PA11
abbreviation: PA11CF
primary_color:
  color_rgba: '#292929ff'
tags:
- contains_carbon_fiber
- abrasive
- contains_carbon
photos:
- url: https://files.openprinttag.org/prusament/prusament-pa11-carbon-fiber-black/9d9f4d7d1f09.png
  type: unspecified
properties:
  density: 1.11
  hardness_shore_d: 77
  min_print_temperature: 275
  max_print_temperature: 295
  preheat_temperature: 170
  min_bed_temperature: 95
  max_bed_temperature: 115
  chamber_temperature: 75
  min_chamber_temperature: 50
  max_chamber_temperature: 90
  drying_temperature: 90
  drying_time: 360

File: data/materials/prusament/prusament-pc-blend-carbon-fiber-black.yaml
uuid: 4d14d098-1429-55aa-8978-91e5241f43ac
slug: prusament-pc-blend-carbon-fiber-black
brand:
  slug: prusament
name: PC Blend Carbon Fiber Black
class: FFF
type: PC
abbreviation: PCCF
primary_color:
  color_rgba: '#262727ff'
transmission_distance: 0.1
tags:
- contains_carbon_fiber
- blend
- abrasive
- contains_carbon
photos:
- url: https://files.openprinttag.org/prusament/prusament-pc-blend-carbon-fiber-black/f8968d48c87a.png
  type: unspecified
properties:
  density: 1.22
  hardness_shore_d: 83
  min_print_temperature: 275
  max_print_temperature: 295
  preheat_temperature: 170
  min_bed_temperature: 100
  max_bed_temperature: 120
  chamber_temperature: 90
  min_chamber_temperature: 60
  max_chamber_temperature: 90
  drying_temperature: 90
  drying_time: 240

File: data/materials/prusament/prusament-petg-carbon-fiber-black.yaml
uuid: cb2d147c-461e-5d32-aa94-7eb5cd282a49
slug: prusament-petg-carbon-fiber-black
brand:
  slug: prusament
name: PETG Carbon Fiber Black
class: FFF
type: PETG
abbreviation: PETGCF
primary_color:
  color_rgba: '#3b353aff'
transmission_distance: 0.3
tags:
- contains_carbon_fiber
- abrasive
- contains_carbon
photos:
- url: https://files.openprinttag.org/prusament/prusament-petg-carbon-fiber-black/1a0fe3fe4a93.png
  type: unspecified
properties:
  density: 1.27
  hardness_shore_d: 77
  min_print_temperature: 255
  max_print_temperature: 275
  preheat_temperature: 170
  min_bed_temperature: 80
  max_bed_temperature: 100
  chamber_temperature: 35
  min_chamber_temperature: 18
  max_chamber_temperature: 60
  drying_temperature: 55
  drying_time: 360

File: data/materials/prusament/prusament-pp-carbon-fiber-black.yaml
uuid: 7ec86c4a-32ea-5b86-ac0e-0d5b3c782946
slug: prusament-pp-carbon-fiber-black
brand:
  slug: prusament
name: PP Carbon Fiber Black
class: FFF
type: PP
abbreviation: PPCF
primary_color:
  color_rgba: '#292929ff'
tags:
- contains_carbon_fiber
- abrasive
- contains_carbon
photos:
- url: https://files.openprinttag.org/prusament/prusament-pp-carbon-fiber-black/a39eb439eef5.png
  type: unspecified
properties:
  density: 0.81
  hardness_shore_d: 62
  min_print_temperature: 260
  max_print_temperature: 280
  preheat_temperature: 170
  min_bed_temperature: 65
  max_bed_temperature: 85
  chamber_temperature: 50
  min_chamber_temperature: 40
  max_chamber_temperature: 90
  drying_temperature: 70
  drying_time: 120
